Repository: lucazullo/biomass-iq

File: backend/app/adapters/csiro/raw_data/2024-05-08_CSIRO_45807v69/data/sample_data_geo.csv (part 3 of 4)
SampleID,Short Description,Biomass.Type,Class,Subclass,State,Location.Notes,LinkRef,Source,Full Description,Notes,Field11,Field12,Mod_By,Last_Mod,Moist ar,Moist ad,Ash ar,Ash ad,Ash db,VM ar,VM ad,VM db,VM daf,FC ar,FC ad,FC db,FC daf,CV MJ/kg ar,CV MJ/kg ad,CV MJ/kg db,CV MJ/kg daf,CV kcal/kg ar,CV kcal/kg ad,CV kcal/kg db,CV kcal/kg daf,C ar,C ad,C db,C daf,H ar,H ad,H db,H daf,N ar,N ad,N db,N daf,S ar,S ad,S db,S daf,O ar,O ad,O db,O daf,Cl mg/kg ar,Cl mg/kg ad,Cl mg/kg db,Cl mg/kg daf,Analysis.Note.1,Na2O,MgO,Al2O3,SiO2,P2O5,K2O3,CaO,TiO2,Mn3O4,Fe2O3,Other,FileNameRef,Extension,Data Sources,SSC_NAME16,STE_NAME16,Longitude,Latitude
     Olsen & Vickery
     PO Box 357 Waroona
     Wester",Woodanilling,Western Australia,117.4605272,-33.5703198
88,Brutian pine leaf/twig,Forestry,Leaf/twig,Softwood (Brutia pine),WA,Jarrahsend State Forest,99,B93 - LT,Pinus brutian (brutia pine) leaf/twig fraction. ALTRIG species. Age ~ 51 years.,Sample sent by Graeme Olson and Don Cooper (CALM) WA - Harvester was Wayne O'Solivan. Sample received mid feb 2003. Harvested in Jarrahsend State Forest dec 2002.,pine,leaves,SSH,8/09/2020,13.3,9,3,3.1,3.4,66.8,70.1,77,79.7,16.9,17.8,19.6,20.3,17.44,18.31,20.12,20.83,4166,4374,4806,4976,44.2,46.4,51,52.8,5.34,5.61,6.16,6.38,0.43,0.45,0.49,0.51,0.06,0.06,0.06,0.06,33.7,35.4,38.89,40.25,1429,1500,1648,1706,"Analysed in accordance with Australian Standard Methods AS1038.1, AS1038.3, AS1038.5, AS1038.7. Total sulfur and chlorine in biomass were determined by ICP-AES. Biomass was combusted in the presence of Eschka's mixture and the residue dissolved in acid to obtain solutions suitable for analysis. The CSIRO procedures are NATA certified.",3.2,4.5,1.12,6.1,2.71,9.9,35,0.06,0.05,2.48,34.88,1056,JPG,"""""Sample sent by Graeme Olson and Don Cooper (CALM) WA - Harvester was Wayne O'Solivan. Sample received mid feb 2003. Contact details: 
     golsen@iinet.net.au
     08 9530 4604 (phone and fax)
     Olsen & Vickery
     PO Box 357 Waroona
     Wester",,Western Australia,115.7339,-33.7294
89,Brutian pine bark,Forestry,Bark,Softwood (Brutia pine),WA,Jarrahsend State Forest,100,B93 - B,"Pinus brutian (brutia pine) bark fraction. ALTRIG species. Age ~ 51 years.
",Sample sent by Graeme Olson and Don Cooper (CALM) WA - Harvester was Wayne O'Solivan. Sample received mid feb 2003. Harvested in Jarrahsend State Forest dec 2002.,pine,bark,SSH,8/09/2020,11.2,8.8,4.5,4.6,5,66.1,67.9,74.5,78.4,18.2,18.7,20.5,21.6,15.61,16.03,17.58,18.51,3728,3828,4198,4422,41.1,42.2,46.3,48.7,4.96,5.09,5.58,5.88,0.26,0.27,0.3,0.31,0.03,0.03,0.04,0.04,37.9,39,42.78,45.07,389,400,439,462.11,"Analysed in accordance with Australian Standard Methods AS1038.1, AS1038.3, AS1038.5, AS1038.7. Total sulfur and chlorine in biomass were determined by ICP-AES. Biomass was combusted in the presence of Eschka's mixture and the residue dissolved in acid to obtain solutions suitable for analysis. The CSIRO procedures are NATA certified.",0.94,3.1,0.46,0.83,0.89,3.9,45.1,0.01,0.01,0.13,44.63,1065,JPG,"""""Sample sent by Graeme Olson and Don Cooper (CALM) WA - Harvester was Wayne O'Solivan. Sample received mid feb 2003. Contact details: 
     golsen@iinet.net.au
     08 9530 4604 (phone and fax)
     Olsen & Vickery
     PO Box 357 Waroona
     Wester",,Western Australia,115.7339,-33.7294
90,Brutian pine wood,Forestry,Stem,Softwood (Brutia pine),WA,Jarrahsend State Forest,101,B93 - W,"Pinus brutian (brutia pine) stemwood fraction. ALTRIG species. Age ~ 51 years.
",Sample sent by Graeme Olson and Don Cooper (CALM) WA - Harvester was Wayne O'Solivan. Sample received mid feb 2003. Harvested in Jarrahsend State Forest dec 2002.,pine,stemwood,SSH,8/09/2020,10.3,8.6,0.4,0.4,0.4,74.9,76.3,83.5,83.8,14.4,14.7,16.1,16.2,17.96,18.3,20.02,20.11,4290,4370,4782,4804,46.3,47.2,51.6,51.9,5.54,5.64,6.17,6.2,0.44,0.45,0.49,0.49,0.01,0.01,0.01,0.01,37,37.7,41.33,41.4,20,20.38,22.3,22.39,"Analysed in accordance with Australian Standard Methods AS1038.1, AS1038.3, AS1038.5, AS1038.7. Total sulfur and chlorine in biomass were determined by ICP-AES. Biomass was combusted in the presence of Eschka's mixture and the residue dissolved in acid to obtain solutions suitable for analysis. The CSIRO procedures are NATA certified. Note that Chlorine was below the lower detection limit of 40mg/kg. A value of 20mg/kg (a.r. basis) has been entered to allow for correct average calculations.",1.01,4.2,0.56,1.83,1.4,6.2,45.8,0.02,0.05,0.54,38.39,1074,JPG,"""""Sample sent by Graeme Olson and Don Cooper (CALM) WA - Harvester was Wayne O'Solivan. Sample received mid feb 2003. Contact details: 
     golsen@iinet.net.au
     08 9530 4604 (phone and fax)
     Olsen & Vickery
     PO Box 357 Waroona
     Wester",,Western Australia,115.7339,-33.7294
91,Sugar gum wood,Forestry,Stem,Hardwood (Eucalyptus),ACT,Yarralumla,102,B99,"Eucalyptus cladocalyx (sugar gum) wood from 10 inches stem disk
","Sample obtained from Dave Bush from CSIRO FFP. Dave sent a stem disk to Lasse Tobiasen March 2003. Original sample had both wood and bark, which was separated into B99 and B100.",Eucalypt,stemwood,SSH,8/09/2020,18.9,7.9,0.4,0.4,0.4,68,77.2,83.8,84.2,12.7,14.5,15.8,15.8,15.36,17.44,18.94,19.02,3668,4166,4524,4542,40.7,46.2,50.2,50.4,4.68,5.32,5.78,5.8,0.07,0.08,0.09,0.09,0.02,0.02,0.02,0.02,35.23,40.1,43.51,43.69,623,708,769,772.09,"Analysed in accordance with Australian Standard Methods AS1038.1, AS1038.3, AS1038.5, AS1038.7. Total sulfur and chlorine in biomass were determined by ICP-AES. Biomass was combusted in the presence of Eschka's mixture and the residue dissolved in acid to obtain solutions suitable for analysis. The CSIRO procedures are NATA certified.",3.2,7.9,0.3,0.6,3.4,13.4,31.6,0.01,1.3,1.47,36.82,1083,JPG,,Yarralumla,Australian Capital Territory,149.0966991,-35.30278805
92,Sugar gum bark,Forestry,Bark,Hardwood (Eucalyptus),ACT,Yarralumla,103,B100,"Eucalyptus cladocalyx (sugar gum) bark
","Sample obtained from Dave Bush from CSIRO FFP. Dave sent a stem disk to Lasse Tobiasen March 2003. Original sample had both wood and bark, which was separated into B99 and B100.",Eucalypt,bark,SSH,8/09/2020,19.3,11.3,1.5,1.7,1.9,60.3,66.3,74.7,76.2,18.9,20.7,23.4,23.8,15.69,17.24,19.44,19.82,3748,4118,4644,4734,40.7,44.7,50.4,51.4,4.38,4.81,5.42,5.53,0.13,0.14,0.16,0.16,0.02,0.02,0.02,0.02,34,37.33,42.1,42.89,1274,1400,1578,1608.56,"Analysed in accordance with Australian Standard Methods AS1038.1, AS1038.3, AS1038.5, AS1038.7. Total sulfur and chlorine in biomass were determined by ICP-AES. Biomass was combusted in the presence of Eschka's mixture and the residue dissolved in acid to obtain solutions suitable for analysis. The CSIRO procedures are NATA certified.",2.31,14,0.26,0.62,1,7.9,34.1,0.01,2.12,0.74,36.94,1092,JPG,,Yarralumla,Australian Capital Territory,149.0966991,-35.30278805
93,Dogwood forest residue,Forestry,Stem,Hardwood (Dogwood),TAS,Huonville,104,B101,"Pomaderris apetala (Tasmanian dogwood)
","Sample sent from Ross Andreartha from Forestry Tasmania March 2003. Harvested ~30km West of Huonville  (Warra Long Term Ecological Research site) Feb 2003.

",other,stemwood,SSH,8/09/2020,22,5.2,0.3,0.4,0.4,69.1,84,88.6,89,8.6,10.4,11,11,15.11,18.36,19.37,19.45,3608,4386,4626,4646,40,48.6,51.3,51.5,4.75,5.77,6.09,6.11,0.04,0.05,0.05,0.05,0.01,0.02,0.02,0.02,32.9,39.96,42.14,42.32,82,100,105,105.42,"Analysed in accordance with Australian Standard Methods AS1038.1, AS1038.3, AS1038.5, AS1038.7. Total sulfur and chlorine in biomass were determined by ICP-AES. Biomass was combusted in the presence of Eschka's mixture and the residue dissolved in acid to obtain solutions suitable for analysis. The CSIRO procedures are NATA certified.",2.4,5.7,2.87,10.5,1.3,12.5,24.4,0.47,0.31,11.5,28.05,1101,JPG,"""""Sample sent from Ross Andreartha from Forestry Tasmania March 2003. Obtained 7 big bags of various samples (see email corrospondance for photos/explanations/etc.), which was separated into 4 Tassy samples: B101, B102, B103, B104.

The samples are from",Huonville,Tasmania,147.0586036,-43.02935327
94,Tea-tree forest residue,Forestry,Stem,Hardwood (Tea tree),TAS,Huonville,105,B102,"Leptospermum scoparium (Tasmanian Tea-tree), stemwood
","Sample sent from Ross Andreartha from Forestry Tasmania March 2003. Harvested ~30km West of Huonville  (Warra Long Term Ecological Research site) Feb 2003.

",other,stemwood,SSH,8/09/2020,29.4,7.5,0.4,0.5,0.5,60.3,79,85.4,85.9,9.9,13,14.1,14.1,13.81,18.1,19.57,19.67,3298,4324,4674,4698,35.3,46.3,50.1,50.3,4.17,5.47,5.91,5.95,0.05,0.06,0.06,0.07,0.02,0.02,0.03,0.03,30.7,40.15,43.4,43.65,229,300,324,325.63,"Analysed in accordance with Australian Standard Methods AS1038.1, AS1038.3, AS1038.5, AS1038.7. Total sulfur and chlorine in biomass were determined by ICP-AES. Biomass was combusted in the presence of Eschka's mixture and the residue dissolved in acid to obtain solutions suitable for analysis. The CSIRO procedures are NATA certified.",6.2,8,0.86,2.1,1.3,17.7,24.5,0.04,2.46,1.62,35.22,1110,JPG,"""""Sample sent from Ross Andreartha from Forestry Tasmania March 2003. Obtained 7 big bags of various samples (see email corrospondance for photos/explanations/etc.), which was separated into 4 Tassy samples: B101, B102, B103, B104.

The samples are from",Huonville,Tasmania,147.0586036,-43.02935327
95,Stringybark - processing residue,Forestry,Bark,Hardwood (Eucalyptus),TAS,Huonville,106,B103,"Eucalyptus obliqua (Tasmanian Stringybark) processing residue
","Sample sent from Ross Andreartha from Forestry Tasmania March 2003. Harvested ~30km West of Huonville  (Warra Long Term Ecological Research site) Feb 2003.

",Eucalypt,stemwood,SSH,8/09/2020,24.8,7.2,0.2,0.2,0.2,66.2,81.7,88,88.2,8.8,10.8,11.8,11.8,14.07,17.36,18.71,18.75,3360,4146,4468,4478,37,45.6,49.1,49.2,4.47,5.52,5.95,5.96,0.06,0.08,0.09,0.09,0.01,0.01,0.01,0.01,33.5,41.4,44.65,44.74,73,90,97,97.19,"Analysed in accordance with Australian Standard Methods AS1038.1, AS1038.3, AS1038.5, AS1038.7. Total sulfur and chlorine in biomass were determined by ICP-AES. Biomass was combusted in the presence of Eschka's mixture and the residue dissolved in acid to obtain solutions suitable for analysis. The CSIRO procedures are NATA certified.",10.6,6.2,5.2,15.7,3.2,20.4,10.6,0.35,0.86,6.6,20.29,1119,JPG,"""""Sample sent from Ross Andreartha from Forestry Tasmania March 2003. Obtained 7 big bags of various samples (see email corrospondance for photos/explanations/etc.), which was separated into 4 Tassy samples: B101, B102, B103, B104.

The samples are from",Huonville,Tasmania,147.0586036,-43.02935327
96,"Stringybark, limbwood",Forestry,Stem,Hardwood (Eucalyptus),TAS,Huonville,107,B104,"Eucalyptus obliqua (Tasmanian Stringybark)- fuelwood (limbwood)
","Sample sent from Ross Andreartha from Forestry Tasmania March 2003. Harvested ~30km West of Huonville  (Warra Long Term Ecological Research site) Feb 2003.

",Eucalypt,stemwood,SSH,8/09/2020,23.3,6.8,0.1,0.1,0.1,66.9,81.3,87.2,87.3,9.7,11.8,12.7,12.7,15.07,18.31,19.65,19.67,3600,4374,4694,4698,38.6,46.9,50.3,50.4,4.23,5.14,5.52,5.52,0.05,0.06,0.06,0.06,0.01,0.02,0.02,0.02,33.7,40.98,44,44,247,300,322,322.32,"Analysed in accordance with Australian Standard Methods AS1038.1, AS1038.3, AS1038.5, AS1038.7. Total sulfur and chlorine in biomass were determined by ICP-AES. Biomass was combusted in the presence of Eschka's mixture and the residue dissolved in acid to obtain solutions suitable for analysis. The CSIRO procedures are NATA certified.",6.8,7.9,2.32,7,2.3,13.9,18.1,0.18,4.7,9.1,27.7,1128,JPG,"""""Sample sent from Ross Andreartha from Forestry Tasmania March 2003. Obtained 7 big bags of various samples (see email corrospondance for photos/explanations/etc.), which was separated into 4 Tassy samples: B101, B102, B103, B104.

The samples are from",Huonville,Tasmania,147.0586036,-43.02935327
97,Radiata pine stemwood,Industrial Processing,Timber industry,Timber waste (Softwood),SA,Mt Gambier,108,B105,"Pinus radiata (radiata pine, softwood). Sawn timber sample
","CSIRO obtained 19 samples from State Forest NSW, who had analysed these samples as part of their project work. 18 of the 19 samples are sawn timber samples, the last one a bark sample. The samples have been labelled B105 - B123 and are from SA, VIC.",pine,stemwood,SSH,8/09/2020,9.6,8.6,0.2,0.2,0.2,77.9,78.8,86.2,86.4,12.3,12.4,13.6,13.6,17.4,17.59,19.25,19.29,4156,4202,4598,4608,45.3,45.8,50.1,50.2,5.44,5.5,6.02,6.03,0.05,0.05,0.05,0.05,0.01,0.01,0.01,0.01,39.4,39.8,43.62,43.71,20,20.22,22.12,22.17,"Analysed in accordance with Australian Standard Methods AS1038.1, AS1038.3, AS1038.5, AS1038.7. Total sulfur and chlorine in biomass were determined by ICP-AES. Biomass was combusted in the presence of Eschka's mixture and the residue dissolved in acid to obtain solutions suitable for analysis. The CSIRO procedures are NATA certified. Note that Chlorine was below the lower detection limit of 40mg/kg. A value of 20mg/kg (a.r. basis) has been entered to allow for correct average calculations.",1.3,7.1,2.62,7.7,1.3,11.5,26.1,0.2,1.34,14.6,26.24,1137,JPG,,Mt Gambier,South Australia,140.7804,-37.8284
98,Radiata pine stemwood,Industrial Processing,Timber industry,Timber waste (Softwood),VIC,Colac,109,B106,"Pinus radiata (radiata pine, softwood). Sawn timber sample
","CSIRO obtained 19 samples from State Forest NSW, who had analysed these samples as part of their project work. 18 of the 19 samples are sawn timber samples, the last one a bark sample. The samples have been labelled B105 - B123 and are from SA, VIC.",pine,stemwood,SSH,8/09/2020,9,8.2,0.1,0.1,0.1,79.5,80.2,87.4,87.5,11.4,11.5,12.5,12.5,17.63,17.78,19.37,19.39,4210,4246,4626,4632,46.4,46.8,51,51,5.52,5.57,6.07,6.07,0.07,0.07,0.08,0.08,,,,,38.9,39.26,42.75,42.85,,,,,"Analysed in accordance with Australian Standard Methods AS1038.1, AS1038.3, AS1038.5, AS1038.6.3.3, AS1038.7.",,,,,,,,,,,,1146,JPG,,Colac,Victoria,143.5919793,-38.31318735
99,Cypress pine stemwood,Industrial Processing,Timber industry,Timber waste (Softwood),QLD,Roma,110,B107,"Callitris glauca (cypress pine, softwood). Sawn timber sample
","CSIRO obtained 19 samples from State Forest NSW, who had analysed these samples as part of their project work. 18 of the 19 samples are sawn timber samples, the last one a bark sample. The samples have been labelled B105 - B123 and are from SA, VIC.",pine,stemwood,SSH,8/09/2020,11.5,8.6,0.6,0.6,0.7,72.2,74.6,81.6,82.2,15.7,16.2,17.7,17.8,19.26,19.89,21.76,21.91,4600,4750,5198,5234,47.6,49.2,53.8,54.2,5.42,5.6,6.13,6.17,0.12,0.12,0.13,0.13,0.01,0.01,0.02,0.02,34.7,35.9,39.22,39.48,20,20.66,22.6,22.76,"Analysed in accordance with Australian Standard Methods AS1038.1, AS1038.3, AS1038.5, AS1038.7. Total sulfur and chlorine in biomass were determined by ICP-AES. Biomass was combusted in the presence of Eschka's mixture and the residue dissolved in acid to obtain solutions suitable for analysis. The CSIRO procedures are NATA certified. Note that Chlorine was below the lower detection limit of 40mg/kg. A value of 20mg/kg (a.r. basis) has been entered to allow for correct average calculations.",0.05,4.9,0.47,0.92,0.3,2.3,46.7,0.02,1.19,0.54,42.61,1155,JPG,,Roma,Queensland,148.8039668,-26.56315519
100,Cypress pine stemwood,Industrial Processing,Timber industry,Timber waste (Softwood),NSW,Narrabri,111,B108,"Callitris glauca (cypress pine). Sawn timber sample (Softwood)
","CSIRO obtained 19 samples from State Forest NSW, who had analysed these samples as part of their project work. 18 of the 19 samples are sawn timber samples, the last one a bark sample. The samples have been labelled B105 - B123 and are from SA, VIC.",pine,stemwood,SSH,8/09/2020,11.5,8.6,0.6,0.6,0.7,72.2,74.6,81.6,82.2,15.7,16.2,17.7,17.8,19.26,19.89,21.76,21.91,4600,4750,5198,5234,47.9,49.5,54.2,54.5,5.45,5.63,6.16,6.2,0.1,0.1,0.11,0.11,,,,,34.4,35.57,38.83,39.19,,,20,20,"Analysed in accordance with Australian Standard Methods  AS1038.1, AS1038.3, AS1038.5, AS1038.6.3.3, AS1038.7. Total sulfur and chlorine in biomass were determined by ICP-AES. Biomass was combusted in the presence of Eschka's mixture and the residue dissolved in acid to obtain solutions suitable for analysis. The CSIRO procedures are NATA certified.  Note that Chlorine was below the lower detection limit of 40mg/kg. 
A value of 20mg/kg (db) has been entered to allow for correct average calculations",,,,,,,,,,,,1164,JPG,,Narrabri,New South Wales,149.7709993,-30.21985604
101,Caribbean pine stemwood,Industrial Processing,Timber industry,Timber waste (Softwood),QLD,Ravenshoe,112,B109,"Sloanea macbrydei (caribbean pine, Softwood). Sawn timber sample
","CSIRO obtained 19 samples from State Forest NSW, who had analysed these samples as part of their project work. 18 of the 19 samples are sawn timber samples, the last one a bark sample.",pine,stemwood,SSH,8/09/2020,10.5,7.4,0.1,0.1,0.1,79.6,82.4,89,89.1,9.8,10.1,10.9,10.9,19.17,19.83,21.41,21.44,4578,4736,5114,5120,48.6,50.3,54.3,54.4,5.93,6.14,6.63,6.64,0.09,0.09,0.1,0.1,,,,,34.8,35.97,38.87,38.86,,,,,"Analysed in accordance with Australian Standard Methods AS1038.1, AS1038.3, AS1038.5, AS1038.6.3.3, AS1038.7.",,,,,,,,,,,,1173,JPG,,Ravenshoe,Queensland,145.5026655,-17.61695047
102,Slash pine stemwood,Industrial Processing,Timber industry,Timber waste (Softwood),QLD,Tuan,113,B110,"Pinus elliottii (slash pine, softwood). Sawn timber sample
","CSIRO obtained 19 samples from State Forest NSW, who had analysed these samples as part of their project work. 18 of the 19 samples are sawn timber samples, the last one a bark sample.",pine,stemwood,SSH,8/09/2020,10.5,7.4,0.1,0.1,0.1,77.5,80.2,86.6,86.7,11.9,12.3,13.3,13.3,17.59,18.2,19.65,19.68,4202,4346,4694,4700,45.7,47.3,51.1,51.1,5.51,5.7,6.16,6.16,0.01,0.01,0.01,0.01,,,,,38.2,39.5,42.63,42.73,,,,,"Analysed in accordance with Australian Standard Methods AS1038.1, AS1038.3, AS1038.5, AS1038.6.3.3, AS1038.7.",,,,,,,,,,,,1182,JPG,,Tuan,Queensland,152.8749534,-25.68326039
103,Hoop pine stemwood,Industrial Processing,Timber industry,Timber waste (Softwood),QLD,Imbil,114,B111,"Araucaria cunninghamii (hoop pine). Sawn timber sample (Softwood)
","CSIRO obtained 19 samples from State Forest NSW, who had analysed these samples as part of their project work. 18 of the 19 samples are sawn timber samples, the last one a bark sample.",pine,stemwood,SSH,8/09/2020,9.8,8.2,0.1,0.1,0.1,76.9,78.3,85.3,85.4,13.2,13.4,14.6,14.6,17.59,17.9,19.5,19.52,4202,4276,4658,4662,45.6,46.4,50.5,50.6,5.47,5.57,6.07,6.07,0.07,0.07,0.08,0.08,0.01,0.01,0.01,0.01,38.9,39.6,43.24,43.24,,,20,20.02,"Analysed in accordance with Australian Standard Methods AS1038.1, AS1038.3, AS1038.5, AS1038.6.3.3, AS1038.7. Note that Nitrogen was below the lower detection limit of 0.01%. A value of 0.01% (db) has been entered to allow for correct average calculations",0.8,7.7,1.12,2.2,1.5,13.2,32.2,0.04,1.55,1,38.69,1191,JPG,,Imbil,Queensland,152.6455929,-26.49856593
104,Hoop pine stemwood,Industrial Processing,Timber industry,Timber waste (Softwood),QLD,Ravenshoe,115,B112,"Araucaria cunninghamii (hoop pine, softwood). Sawn timber sample
","CSIRO obtained 19 samples from State Forest NSW, who had analysed these samples as part of their project work. 18 of the 19 samples are sawn timber samples, the last one a bark sample.",pine,stemwood,SSH,8/09/2020,12,7,0.2,0.2,0.2,75.1,79.4,85.4,85.6,12.7,13.4,14.4,14.4,16.64,17.59,18.91,18.95,3974,4202,4516,4526,44.2,46.7,50.2,50.3,5.38,5.69,6.12,6.13,0.02,0.02,0.02,0.02,,,,,38.2,40.4,43.46,43.55,,,20,20.04,"Analysed in accordance with Australian Standard Methods AS1038.1, AS1038.3, AS1038.5, AS1038.6.3.3, AS1038.7. Total sulfur and chlorine in biomass were determined by ICP-AES. 
Biomass was combusted in the presence of Eschka's mixture and the residue dissolved in acid to obtain solutions suitable for analysis. The CSIRO procedures are NATA certified. 
 Note that Chlorine was below the lower detection limit of 40mg/kg. 
A value of 20mg/kg (db) has been entered to allow for correct average calculations.",,,,,,,,,,,,1299,JPG,,Ravenshoe,Queensland,145.5026655,-17.61695047
105,Cypress pine bark,Forestry,Bark,Softwood (Cypress pine),NSW,Baradine,116,B113,"Callitris glauca (cypress pine) bark
","CSIRO obtained 19 samples from State Forest NSW, who had analysed these samples as part of their project work. 18 of the 19 samples are sawn timber samples, the last one a bark sample.",pine,bark,SSH,8/09/2020,12,11.2,4.1,4.1,4.6,62.8,63.4,71.4,74.9,21.1,21.3,24,25.1,19.58,19.76,22.25,23.33,4676,4720,5314,5572,49.7,50.2,56.5,59.3,4.89,4.93,5.55,5.82,0.33,0.33,0.37,0.39,,,,,28.98,29.2,32.98,34.49,,,,,"Analysed in accordance with Australian Standard Methods AS1038.1, AS1038.3, AS1038.5, AS1038.6.3.3, AS1038.7. Biomass was combusted in the presence of Eschka's mixture and the residue dissolved 
in acid to obtain solutions suitable for analysis. The CSIRO procedures are NATA certified.",,,,,,,,,,,,1209,JPG,,Baradine,New South Wales,149.166643,-30.95793089
106,Alpine ash stemwood,Industrial Processing,Timber industry,Timber waste (Hardwood),VIC,Heyfield,117,B114,"Eucalyptus delegatensis (alpine ash, Hardwood). Sawn timber sample
","CSIRO obtained 19 samples from State Forest NSW, who had analysed these samples as part of their project work. 18 of the 19 samples are sawn timber samples, the last one a bark sample.",Eucalypt,stemwood,SSH,8/09/2020,10,9.7,0.2,0.2,0.2,79.7,80,88.6,88.8,10.1,10.1,11.2,11.2,16.21,16.26,18.01,18.05,3872,3884,4302,4312,44.4,44.5,49.3,49.4,5.29,5.31,5.88,5.89,0.08,0.08,0.09,0.09,,,,,40,40.2,44.53,44.62,,,,,"Analysed in accordance with Australian Standard Methods AS1038.1, AS1038.3, AS1038.5, AS1038.6.3.3, AS1038.7.",,,,,,,,,,,,1218,JPG,,Heyfield,Victoria,146.7749064,-37.97806838
107,Alpine ash stemwood,Industrial Processing,Timber industry,Timber waste (Hardwood),VIC,Alexandra,118,B115,"Eucalyptus delegatensis (alpine ash, Hardwood). Sawn timber sample
","CSIRO obtained 19 samples from State Forest NSW, who had analysed these samples as part of their project work. 18 of the 19 samples are sawn timber samples, the last one a bark sample.",Eucalypt,stemwood,SSH,8/09/2020,8.9,6.6,0.1,0.1,0.1,81.3,83.4,89.3,89.3,9.7,10,10.7,10.7,16.14,16.57,17.74,17.74,3854,3958,4238,4238,44.4,45.6,48.8,48.8,5.54,5.69,6.09,6.09,0.06,0.06,0.06,0.06,,,,,41,41.95,44.95,45.05,,,,,"Analysed in accordance with Australian Standard Methods AS1038.1, AS1038.3, AS1038.5, AS1038.6.3.3, AS1038.8.",,,,,,,,,,,,1227,JPG,,Alexandra (Vic.),Victoria,145.7367309,-37.19811099
108,Mountain ash stemwood,Industrial Processing,Timber industry,Timber waste (Hardwood),VIC,Powelltown,119,B116,"Eucalyptus regnans (mountain ash, Hardwood). Sawn timber sample
","CSIRO obtained 19 samples from State Forest NSW, who had analysed these samples as part of their project work. 18 of the 19 samples are sawn timber samples, the last one a bark sample.",Eucalypt,stemwood,SSH,8/09/2020,10.3,5.2,0.1,0.1,0.1,80.2,84.9,89.6,89.6,9.4,9.9,10.4,10.4,16.29,17.24,18.19,18.19,3890,4118,4344,4344,43.5,46,48.5,48.5,5.48,5.8,6.12,6.12,0.03,0.03,0.03,0.03,0.01,0.01,0.01,0.01,40.6,42.9,45.24,45.34,,,,,"Analysed in accordance with Australian Standard Methods AS1038.1, AS1038.3, AS1038.5, AS1038.6.3.3, AS1038.9.",3.8,7.7,3,9.9,0.4,15.9,22.4,1.22,1.51,3.7,30.47,1236,JPG,,Powelltown,Victoria,145.753,-37.865
109,Messmate / stringybark stemwood,Industrial Processing,Timber industry,Timber waste (Hardwood),VIC,Powelltown,120,B117,"Eucalyptus Obliqua, Hardwood (messmate / stringybark). Sawn timber sample
","CSIRO obtained 19 samples from State Forest NSW, who had analysed these samples as part of their project work. 18 of the 19 samples are sawn timber samples, the last one a bark sample.",Eucalypt,stemwood,SSH,8/09/2020,10.5,6.8,0,0,0,75.1,78.2,83.9,83.9,14.4,15,16.1,16.1,17.89,18.63,19.99,19.99,4272,4450,4774,4774,44.3,46.1,49.5,49.5,5.26,5.48,5.88,5.88,0.06,0.06,0.06,0.06,,,,,39.9,41.56,44.56,44.56,,,,,"Analysed in accordance with Australian Standard Methods AS1038.1, AS1038.3, AS1038.5, AS1038.6.3.3, AS1038.7. Total sulfur and chlorine in biomass were determined by ICP-AES. 
Biomass was combusted in the presence of Eschka's mixture and the residue dissolved in acid to obtain solutions suitable for analysis. The CSIRO procedures are NATA certified. 
<br><br> Note that Chlorine was <b>below</b> the lower detection limit of 40mg/kg. 
A value of 20mg/kg (a.r. basis) has been entered to allow for correct average calculations",,,,,,,,,,,,1245,JPG,,Powelltown,Victoria,145.753,-37.865
110,Spotted gum stemwood,Industrial Processing,Timber industry,Timber waste (Hardwood),QLD,Proserpine,121,B118,"Eucalyptus maculata (spotted gum, Hardwood). Sawn timber sample
","CSIRO obtained 19 samples from State Forest NSW, who had analysed these samples as part of their project work. 18 of the 19 samples are sawn timber samples, the last one a bark sample.",Eucalypt,stemwood,SSH,8/09/2020,8.6,9.6,1.2,1.2,1.3,75,74.2,82.1,83.2,15.2,15,16.6,16.8,17.99,17.79,19.68,19.94,4296,4250,4700,4762,46,45.5,50.3,51,5.23,5.17,5.72,5.8,0.05,0.05,0.06,0.06,,,,,38.9,38.5,42.62,43.14,,,,,"Analysed in accordance with Australian Standard Methods AS1038.1, AS1038.3, AS1038.5, AS1038.6.3.3, AS1038.8.",,,,,,,,,,,,1254,JPG,,Proserpine,Queensland,148.5808,-20.405
111,Spotted gum stemwood,Industrial Processing,Timber industry,Timber waste (Hardwood),NSW,South Grafton,122,B119,"Eucalyptus maculata (spotted gum). Sawn timber sample (Hardwood)
","CSIRO obtained 19 samples from State Forest NSW, who had analysed these samples as part of their project work. 18 of the 19 samples are sawn timber samples, the last one a bark sample.",Eucalypt,stemwood,SSH,8/09/2020,12.4,9.2,0.6,0.6,0.7,75.8,78.6,86.6,87.1,11.2,11.6,12.7,12.9,16.9,17.52,19.3,19.42,4036,4184,4610,4638,43.5,45.1,49.7,50,5.18,5.37,5.91,5.95,0.02,0.02,0.02,0.02,,,,,38.3,39.7,43.67,44.03,,,,,"Analysed in accordance with Australian Standard Methods  AS1038.1, AS1038.3, AS1038.5, AS1038.6.3.3, AS1038.7.
",,,,,,,,,,,,1263,JPG,,South Grafton,New South Wales,152.9387788,-29.72808813
112,Flooded/rose gum stemwood,Industrial Processing,Timber industry,Timber waste (Hardwood),NSW,South Grafton,123,B120,"Eucalyptus grandis (flooded/rose gum). Sawn timber sample (Hardwood)
","CSIRO obtained 19 samples from State Forest NSW, who had analysed these samples as part of their project work. 18 of the 19 samples are sawn timber samples, the last one a bark sample.",Eucalypt,stemwood,SSH,8/09/2020,9.6,9,0.2,0.2,0.2,80.7,81.2,89.2,89.4,9.5,9.6,10.6,10.6,16.78,16.89,18.56,18.6,4008,4034,4432,4442,44.7,45,49.5,49.6,5.39,5.43,5.97,5.98,0.06,0.06,0.07,0.07,,,,,40,40.3,44.26,44.35,,,,,"Analysed in accordance with Australian Standard Methods AS1038.1, AS1038.3, AS1038.5, AS1038.6.3.3, AS1038.7.",,,,,,,,,,,,1272,JPG,,South Grafton,New South Wales,152.9387788,-29.72808813
113,Blue gum stemwood,Industrial Processing,Timber industry,Timber waste (Hardwood),NSW,South Grafton,124,B121,"Eucalyptus globulus (blue gum). Sawn timber sample. (Hardwood)
","CSIRO obtained 19 samples from State Forest NSW, who had analysed these samples as part of their project work. 18 of the 19 samples are sawn timber samples, the last one a bark sample.",Eucalypt,stemwood,SSH,8/09/2020,10.7,9.4,0.2,0.2,0.2,78.7,79.8,88.1,88.3,10.4,10.6,11.7,11.7,15.69,15.92,17.57,17.61,3748,3802,4196,4206,44.4,45,49.7,49.8,5.26,5.34,5.89,5.91,0.06,0.06,0.07,0.07,0.01,0.01,0.01,0.01,39.4,40,44.13,44.21,,,,,"Analysed in accordance with Australian Standard Methods AS1038.1, AS1038.3, AS1038.5, AS1038.6.3.3, AS1038.7.",7,5.4,3.2,6.9,0.5,2.74,18.1,1.06,0.52,38.2,16.38,1281,JPG,,South Grafton,New South Wales,152.9387788,-29.72808813
114,Flooded/rose gum stemwood,Industrial Processing,Timber industry,Timber waste (Hardwood),QLD,Proserpine,125,B122,"Eucalyptus grandis (flooded/rose gum, Hardwood). Sawn timber sample
","CSIRO obtained 19 samples from State Forest NSW, who had analysed these samples as part of their project work. 18 of the 19 samples are sawn timber samples, the last one a bark sample.",Eucalypt,stemwood,SSH,8/09/2020,9.9,8.7,0.1,0.1,0.1,79.1,80.2,87.8,87.9,10.9,11,12.1,12.1,16.56,16.78,18.38,18.4,3956,4008,4390,4394,45.1,45.7,50.1,50.1,5.33,5.4,5.91,5.92,0.06,0.06,0.07,0.07,0.01,0.01,0.01,0.01,39.5,40,43.81,43.9,,,20,20.02,"Analysed in accordance with Australian Standard Methods  AS1038.1, AS1038.3, AS1038.5, AS1038.6.3.3, AS1038.7. Total sulfur and chlorine in biomass were determined by ICP-AES. Biomass was combusted in the presence of Eschka's mixture and the residue dissolved in acid to obtain solutions suitable for analysis. The CSIRO procedures are NATA certified.  Note that Chlorine was below the lower detection limit of 40mg/kg. A value of 20mg/kg (db) has been entered to allow for correct average calculations.",10.3,12,2.97,9.7,0.67,6.8,19.3,0.2,0.12,11.2,26.74,1290,JPG,,Proserpine,Queensland,148.5808,-20.405
115,Blackbutt stemwood,Industrial Processing,Timber industry,Timber waste (Hardwood),NSW,North coast,126,B123,"Eucalyptus pilularis (blackbutt). Sawn timber sample (Hardwood)
","CSIRO obtained 19 samples from State Forest NSW, who had analysed these samples as part of their project work. 18 of the 19 samples are sawn timber samples, the last one a bark sample.",Eucalypt,stemwood,SSH,8/09/2020,10.6,8.4,0.1,0.1,0.1,75.9,77.8,84.9,85,13.4,13.7,15,15,17.43,17.86,19.5,19.52,4164,4266,4658,4662,44.9,46,50.2,50.3,5.2,5.33,5.82,5.83,0.03,0.03,0.03,0.03,0.02,0.02,0.03,0.03,39.1,40.1,43.82,43.81,,,20,20.02,"Analysed in accordance with Australian Standard Methods AS1038.1, AS1038.3, AS1038.5, AS1038.6.3.3, AS1038.7. Total sulfur and chlorine in biomass were determined by ICP-AES. Biomass was combusted in the presence of Eschka's mixture and the residue dissolved in acid to obtain solutions suitable for analysis. The CSIRO procedures are NATA certified.  Note that Chlorine was below the lower detection limit of 40mg/kg. A value of 20mg/kg (db) has been entered to allow for correct average calculations.",13.2,1,3.1,10.1,0.4,1.76,4.3,0.17,0.19,55.3,10.48,1200,JPG,,,New South Wales,,
116,Kangaroo Island narrow leaf mallee,Forestry,Mixed,Hardwood (Eucalyptus),SA,Kangaroo Island,128,B124,"E. cneorifolia, (Kangaroo Island narrow leaf mallee).Sample is a composite - 2parts(by air dried wt) of wood with bark still on plus 1 part of leaf/twigs. Location : Murray Bridge Revegetation Centre, tubestock plantation  Site No : MB1H  Latitude : -35.12881  Longitude : 139.23186  Collection Date: 18-Mar-03  Plant Age : ~20yrs","Mark Ellis has helped source the two Kangaroo Island biomass samples (from Murray Bridge Revegetation Centre). Mark is involved in the SA FloraSearch project (similar to the SEARCH WA project), where they investigate various wood species for higher value usage.",other,other,SSH,8/09/2020,17,9.4,1.5,1.6,1.8,66.2,72.3,79.8,81.2,15.3,16.7,18.4,18.8,16.52,18.03,19.9,20.26,3946,4306,4754,4840,41.4,45.2,49.9,50.8,5.1,5.57,6.15,6.26,0.3,0.33,0.36,0.37,0.05,0.06,0.06,0.06,34.65,37.84,41.73,42.51,,2107,2325.61,2368.24,"Analysed in accordance with Australian Standard Methods AS1038.1, AS1038.3, AS1038.5, AS1038.6.3.3, AS1038.7. Total sulfur and chlorine in biomass were determined by ICP-AES. Biomass was combusted in the presence of Eschka's mixture and the residue dissolved in acid to obtain solutions suitable for analysis. The CSIRO procedures are NATA certified.",11.1,0.12,0.83,5.1,3.3,13.2,20.3,0.05,1.75,3.5,40.75,1317,JPG,,Kangaroo Island,South Australia,137.2142,-35.7752
117,Broombush,Forestry,Mixed,Hardwood (Broombush),SA,Kangaroo Island,129,B125,"Melaleuca uncinata (broombush). Sample is a composite of 2parts (by air dried wt) wood with bark still on plus 1 part leaf/twigs. Location : Murray Bridge Revegetation Centre, Broombush plantation Site No : MB1E Latitude : -35.12932 Longitude : 139.23141","Mark Ellis has helped source the two Kangaroo Island biomass samples (from Murray Bridge Revegetation Centre). Mark is involved in the SA FloraSearch project (similar to the SEARCH WA project), where they investigate various wood species for higher value usage.",other,any,SSH,8/09/2020,13,8.7,1.8,1.9,2.1,68.4,71.8,78.6,80.3,16.8,17.6,19.3,19.7,18.21,19.11,20.93,21.38,4350,4564,5000,5106,45.3,47.5,52,53.1,5.36,5.62,6.16,6.29,0.39,0.41,0.45,0.46,0.14,0.15,0.16,0.16,34.01,35.72,39.13,39.99,3335,3500,3834,3916.24,"Analysed in accordance with Australian Standard Methods AS1038.1, AS1038.3, AS1038.5, AS1038.6.3.3, AS1038.7. Total sulfur and chlorine in biomass were determined by ICP-AES. Biomass was combusted in the presence of Eschka's mixture and the residue dissolved in acid to obtain solutions suitable for analysis. The CSIRO procedures are NATA certified.",18.7,5.2,0.81,4.8,4.7,10,15.8,0.05,1.1,4.3,34.54,1326,JPG,,Kangaroo Island,South Australia,137.2142,-35.7752
118,Macadamia nut shells,Industrial Processing,Other,Macadamia nut shells,QLD,Gympie,131,B126,"Macadamia nut shells
",Jeremy from Suncoast Gold Macadamias (QLD) has helped provide this sample (obained in Apr 2003). Note that Ergon Energy is undertaking a nut shell to electricity project.,macadamia,other,SSH,8/09/2020,9.3,8,0.3,0.3,0.3,72.2,73.2,79.6,79.8,18.2,18.5,20.1,20.2,18.96,19.23,20.9,20.97,4528,4594,4992,5008,47.5,48.2,52.4,52.6,5.17,5.24,5.7,5.71,0.27,0.27,0.29,0.29,0.04,0.04,0.04,0.04,37.4,37.9,41.27,41.36,49,50,54,54.16,"Analysed in accordance with Australian Standard Methods AS1038.1, AS1038.3, AS1038.5, AS1038.6.3.3, AS1038.7. Total sulfur and chlorine in biomass were determined by ICP-AES. Biomass was combusted in the presence of Eschka's mixture and the residue dissolved in acid to obtain solutions suitable for analysis. The CSIRO procedures are NATA certified.",1.58,5.5,1.76,5.4,3.5,33.8,9.2,0.08,0.66,8.2,30.32,1344,GIF,,Gympie,Queensland,152.6657079,-26.18344803
119,Food waste (MSW),Urban Waste,MSW,Food waste (MSW),QLD,Willawong,132,CSIRO2014,Food waste selected and collected from piles of municipal solid waste,"Food waste randomly selected and collected by EnvironCom (Brisbane) from five bathces of MSW piles at Willawong Transfer station, Brisbane (February, 2014). These results were published in an international journal: Hla and Roberts, Waste Management 41 (2015) 12-19.",Food waste,Food waste,SSH,10/09/2020,70.6,,1.79,,6.1,22.67,,77.1,82.02,4.97,,16.9,17.98,5.97,,20.3,21.6,1426,,4852,5162,14.2,,48.4,51.5,1.97,,6.7,7.14,0.86,,2.94,3.13,0.06,,0.2,0.21,10.23,,34.8,37.06,2528,,8600,9159,"Analysed methods are Moisture: SIS-CEN/TS 14774-3:2004 Standard; VM: AS2434.2; Ash: HRL Method 1.6, using a Leco MAC Analyser; C,H,N: AS1038.6.4, using a Leco Truspec CHN Analyser; S:CEN/TS 15289:2006(E) by ICP-OES; Cl: CEN/TS 15289:2006(E) by titration.",11.7,2.98,1.12,6,18.1,6.12,44.4,0.08,0.05,0.92,8.53,3001,JPG,"Food waste randomly selected and collected by EnvironCom (Brisbane) from five bathces of MSW piles at Willawong Transfer station, Brisbane (February, 2014).",Willawong,Queensland,153.0057,-27.602
120,Garden waste (MSW),Urban Waste,MSW,Garden waste (MSW),QLD,Willawong,133,CSIRO2014,Garden waste selected and collected from piles of municipal solid waste,"Garden waste randomly selected and collected by EnvironCom (Brisbane) from five bathces of MSW piles at Willawong Transfer station, Brisbane (February, 2014). These results were published in an international journal: Hla and Roberts, Waste Management 41 (2015) 12-19.",Garden waste,Garden waste,SSH,10/09/2020,59.9,,3.33,,8.3,28.03,,69.9,76.23,8.74,,21.8,23.77,7.5,,18.7,20.39,1792,,4469,4874,19.1,,47.7,52,2.29,,5.7,6.22,0.5,,1.24,1.35,0.08,,0.21,0.23,14.54,,36.26,39.54,2366,,5900,6434,"Analysed methods are Moisture: SIS-CEN/TS 14774-3:2004 Standard; VM: AS2434.2; Ash: HRL Method 1.6, using a Leco MAC Analyser; C,H,N: AS1038.6.4, using a Leco Truspec CHN Analyser; S:CEN/TS 15289:2006(E) by ICP-OES; Cl: CEN/TS 15289:2006(E) by titration.",1.42,6.4,2.46,43.2,4.35,9.92,21.9,0.24,0.13,1.17,8.81,3002,JPG,"Garden waste randomly selected and collected by EnvironCom (Brisbane) from five bathces of MSW piles at Willawong Transfer station, Brisbane (February, 2014).",Willawong,Queensland,153.0057,-27.602
121,Printing paper waste (MSW),Urban Waste,MSW,Printing paper (MSW),QLD,Willawong,134,CSIRO2014,Printing paper waste selected and collected from piles of municipal solid waste,"Printing paper waste randomly selected and collected by EnvironCom (Brisbane) from five bathces of MSW piles at Willawong Transfer station, Brisbane (February, 2014). These results were published in an international journal: Hla and Roberts, Waste Management 41 (2015) 12-19.",Printing paper,Printing paper,SSH,10/09/2020,19.8,,7.78,,9.7,59.99,,74.8,82.83,12.43,,15.5,17.17,13.07,,16.3,18.05,3124,,3896,4314,34.4,,42.9,47.5,4.33,,5.4,5.98,0.1,,0.13,0.14,0.02,,0.03,0.03,33.49,,41.76,46.25,642,,800,886,"Analysed methods are Moisture: SIS-CEN/TS 14774-3:2004 Standard; VM: AS2434.2; Ash: HRL Method 1.6, using a Leco MAC Analyser; C,H,N: AS1038.6.4, using a Leco Truspec CHN Analyser; S:CEN/TS 15289:2006(E) by ICP-OES; Cl: CEN/TS 15289:2006(E) by titration.",1.98,1.56,15.5,24,0.34,0.65,53.2,0.28,0.05,1.23,1.21,3003,JPG,"Printing paper waste randomly selected and collected by EnvironCom (Brisbane) from five bathces of MSW piles at Willawong Transfer station, Brisbane (February, 2014).",Willawong,Queensland,153.0057,-27.602
122,Packaging paper waste (MSW),Urban Waste,MSW,Packaging paper (MSW),QLD,Willawong,135,CSIRO2014,Packaging paper waste selected and collected from piles of municipal solid waste,"Packaging paper waste randomly selected and collected by EnvironCom (Brisbane) from five bathces of MSW piles at Willawong Transfer station, Brisbane (February, 2014). These results were published in an international journal: Hla and Roberts, Waste Management 41 (2015) 12-19.",Packaging paper,Packaging paper,SSH,10/09/2020,25,,9.15,,12.2,56.55,,75.4,85.88,9.3,,12.4,14.12,11.63,,15.5,17.65,2778,,3705,4219,30.9,,41.2,46.9,3.9,,5.2,5.92,0.14,,0.19,0.22,0.06,,0.08,0.09,30.78,,41.04,46.74,675,,900,1025,"Analysed methods are Moisture: SIS-CEN/TS 14774-3:2004 Standard; VM: AS2434.2; Ash: HRL Method 1.6, using a Leco MAC Analyser; C,H,N: AS1038.6.4, using a Leco Truspec CHN Analyser; S:CEN/TS 15289:2006(E) by ICP-OES; Cl: CEN/TS 15289:2006(E) by titration.",1.8,3.27,13.8,21.5,0.28,0.34,55,1.46,0.04,0.74,1.77,3004,JPG,"Packaging paper waste randomly selected and collected by EnvironCom (Brisbane) from five bathces of MSW piles at Willawong Transfer station, Brisbane (February, 2014).",Willawong,Queensland,153.0057,-27.602
123,Packaging plastic waste (MSW),Urban Waste,MSW,Packaging plastic (MSW),QLD,Willawong,136,CSIRO2014,Packaging plastic waste selected and collected from piles of municipal solid waste,"Packaging plastic waste randomly selected and collected by EnvironCom (Brisbane) from five bathces of MSW piles at Willawong Transfer station, Brisbane (February, 2014). These results were published in an international journal: Hla and Roberts, Waste Management 41 (2015) 12-19.",Packaging plastic,Packaging plastic,SSH,10/09/2020,25.6,,2.9,,3.9,68.08,,91.5,95.21,3.42,,4.6,4.79,19.27,,25.9,26.95,4606,,6190,6441,54.2,,72.8,75.8,6.99,,9.4,9.78,0.25,,0.34,0.35,0.02,,0.03,0.03,8.58,,11.53,12,14880,,20000,20812,"Analysed methods are Moisture: SIS-CEN/TS 14774-3:2004 Standard; VM: AS2434.2; Ash: HRL Method 1.6, using a Leco MAC Analyser; C,H,N: AS1038.6.4, using a Leco Truspec CHN Analyser; S:CEN/TS 15289:2006(E) by ICP-OES; Cl: CEN/TS 15289:2006(E) by titration.",0.97,2.44,16.9,19.3,2.22,0.12,37.3,16.8,0.08,2.45,1.42,3005,JPG,"Packaging plastic waste randomly selected and collected by EnvironCom (Brisbane) from five bathces of MSW piles at Willawong Transfer station, Brisbane (February, 2014). ",Willawong,Queensland,153.0057,-27.602
